Repository: noelo/taxonomy

File: knowledge/energy/electricity/batteries/lifepo4-info.md
# Lithium iron phosphate battery
The *lithium iron phosphate battery* (*LiFePO4 battery*) or LFP battery (lithium ferrophosphate) is a type of lithium-ion battery using lithium iron phosphate (LiFePO4) as the cathode material, and a graphitic carbon electrode with a metallic backing as the anode. Because of their low cost, high safety, low toxicity, long cycle life and other factors, LFP batteries are finding a number of roles in vehicle use, utility-scale stationary applications, and backup power. LFP batteries are cobalt-free. As of September 2022, LFP type battery market share for EVs reached 31%, and of that, 68% were from EV makers Tesla and BYD alone. Chinese manufacturers currently hold a near monopoly of LFP battery type production. With patents having started to expire in 2022 and the increased demand for cheaper EV batteries, LFP type production is expected to rise further and surpass lithium nickel manganese cobalt oxides (NMC) type batteries in 2028.

The specific energy of LFP batteries is lower than that of other common lithium-ion battery types such as nickel manganese cobalt (NMC) and nickel cobalt aluminum (NCA). The specific energy of CATL's LFP battery is currently 125 Watt-hours per kilogram (Wh/kg) and up to possibly 160 Wh/kg with improved packing technology. BYD's LFP battery specific energy is 150 Wh/kg. The best NMC batteries exhibit specific energy values of over 300 Wh/kg. Notably, the specific energy of Panasonic’s “2170” NCA batteries used in Tesla’s 2020 Model 3 is around 260 Wh/kg, which is 70% of its "pure chemicals" value. LFP batteries also exhibit a lower operating voltage than other lithium-ion battery types.

## Specifications

* Minimum discharge Cell voltage = 2.0-2.8 V
* Working Cell  voltage = 3.0 ~ 3.3 V
* Maximum Cell charge voltage = 3.60-3.65 V
* Volumetric energy density = 220 Wh/L (790 kJ/L)
* Gravimetric energy density > 90 Wh/kg (> 320 J/g). Up to 160 Wh/kg (580 J/g). Latest version announced in end of 2023, early 2024 made significant improvements in energy density from 180 up to 205 Wh/kg without increasing production costs.
* Cycle life from 2,700 to more than 10,000 cycles depending on conditions. Next gen high energy density versions have reduced charging lifecycles probably around 5000 max cycles.


## Better aging and cycle-life characteristics
LFP chemistry offers a considerably longer cycle life than other lithium-ion chemistries. Under most conditions it supports more than 3,000 cycles, and under optimal conditions it supports more than 10,000 cycles. NMC batteries support about 1,000 to 2,300 cycles, depending on conditions.

LFP cells experience a slower rate of capacity loss (a.k.a. greater calendar-life) than lithium-ion battery chemistries such as cobalt (LiCoO2) or manganese spinel (LiMn2O4) lithium-ion polymer batteries (LiPo battery) or lithium-ion batteries.

## Viable alternative to lead-acid batteries
Because of the nominal 3.2 V output, four cells can be placed in series for a nominal voltage of 12.8 V. This comes close to the nominal voltage of six-cell lead-acid batteries. Along with the good safety characteristics of LFP batteries, this makes LFP a good potential replacement for lead-acid batteries in applications such as automotive and solar applications, provided the charging systems are adapted not to damage the LFP cells through excessive charging voltages (beyond 3.6 volts DC per cell while under charge), temperature-based voltage compensation, equalisation attempts or continuous trickle charging. The LFP cells must be at least balanced initially before the pack is assembled and a protection system also needs to be implemented to ensure no cell can be discharged below a voltage of 2.5 V or severe damage will occur in most instances, due to irreversible deintercalation of LiFePO4 into FePO4.

## Safety
One important advantage over other lithium-ion chemistries is thermal and chemical stability, which improves battery safety. LiFePO4 is an intrinsically safer cathode material than LiCoO2 and manganese dioxide spinels through omission of the cobalt, whose negative temperature coefficient of resistance can encourage thermal runaway. The P–O bond in the (PO4)3− ion is stronger than the Co–O bond in the (CoO2)− ion, so that when abused (short-circuited, overheated, etc.), the oxygen atoms are released more slowly. This stabilization of the redox energies also promotes faster ion migration.

As lithium migrates out of the cathode in a LiCoO2 cell, the CoO2 undergoes non-linear expansion that affects the structural integrity of the cell. The fully lithiated and unlithiated states of LiFePO4 are structurally similar which means that LiFePO4 cells are more structurally stable than LiCoO2 cells.

No lithium remains in the cathode of a fully charged LFP cell. In a LiCoO2 cell, approximately 50% remains. LiFePO4 is highly resilient during oxygen loss, which typically results in an exothermic reaction in other lithium cells. As a result, LiFePO4 cells are harder to ignite in the event of mishandling (especially during charge). The LiFePO4 battery does not decompose at high temperatures.

## Lower energy density
The energy density (energy/volume) of a new LFP battery is some 14% lower than that of a new LiCoO2 battery. Since discharge rate is a percentage of battery capacity, a higher rate can be achieved by using a larger battery (more ampere hours) if low-current batteries must be used. 

## Use Cases

### Home energy storage
Enphase pioneered LFP along with SunFusion Energy Systems LiFePO4 Ultra-Safe ECHO 2.0 and Guardian E2.0 home or business energy storage batteries for reasons of cost and fire safety, although the market remains split among competing chemistries. Though lower energy density compared to other lithium chemistries adds mass and volume, both may be more tolerable in a static application. In 2021, there were several suppliers to the home end user market, including SonnenBatterie and Enphase. Tesla Motors continues to use NMC batteries in its home energy storage products, but in 2021 switched to LFP for its utility-scale battery product. According to EnergySage the most frequently quoted home energy storage battery brand in the U.S. is Enphase, which in 2021 surpassed Tesla Motors and LG.


### Vehicles
Higher discharge rates needed for acceleration, lower weight and longer life makes this battery type ideal for forklifts, bicycles and electric cars. Twelve-volt LiFePO4 batteries are also gaining popularity as a second (house) battery for a caravan, motor-home or boat. Tesla Motors uses LFP batteries in all standard-range Models 3 and Y made after October 2021 except for standard-range vehicles made with 4680 cells starting in 2022, which use an NMC chemistry.As of September 2022, LFP batteries had increased its market share of the entire EV battery market to 31%. Of those, 68% were deployed by two companies, Tesla and BYD.Lithium iron phosphate batteries officially surpassed ternary batteries in 2021 with 52% of installed capacity. Analysts estimate that its market share will exceed 60% in 2024. In February 2023, Ford announced that it will be investing $3.5 billion to build a factory in Michigan that will produce low-cost batteries for some of its electric vehicles. The project will be fully owned by a Ford subsidiary, but will use technology licensed from Chinese battery company Contemporary Amperex Technology Co., Limited (CATL).

### Solar-powered lighting systems
Single "14500" (AA battery–sized) LFP cells are now used in some solar-powered landscape lighting instead of 1.2 V NiCd/NiMH. LFP's higher (3.2 V) working voltage lets a single cell drive an LED without circuitry to step up the voltage. Its increased tolerance to modest overcharging (compared to other Li cell types) means that LiFePO 4 can be connected to photovoltaic cells without circuitry to halt the recharge cycle. By 2013, better solar-charged passive infrared motion detector security lamps emerged. As AA-sized LFP cells have a capacity of only 600 mAh (while the lamp's bright LED may draw 60 mA), the units shine for at most 10 hours. However, if triggering is only occasional, such units may be satisfactory even charging in low sunlight, as lamp electronics ensure after-dark "idle" currents of under 1 mA.

### Other uses
Some electronic cigarettes use these types of batteries. Other applications include marine electrical systems and propulsion, flashlights, radio-controlled models, portable motor-driven equipment, amateur radio equipment, industrial sensor systems and emergency lighting. A recent modification is to replace the potentially unstable separator with a more stable material. Recent discoveries found that LiFePO4 and to an extent Li-ion can degrade due to heat, when test cells were taken apart a brick red compound had formed that when analyzed suggesting that molecular breakdown of the previously believed stable separator was a common failure mode. In this case, the side reactions gradually consume Li ions trapping them in stable compounds so they can't be shuttled. Also three electrode batteries that permit external devices to detect internal shorts forming are a potential near term solution to the dendrite issue.
